Repository: izaiah-thigpen/semiconductor-projects

# Semiconductor & Electrical Engineering Projects

Izaiah Thigpen — B.S. Electrical Engineering, San Jose State University (Dec 2026)
[afmresults.com](https://afmresults.com) · [LinkedIn](https://www.linkedin.com/in/izaiah-thigpen-685704329)

Hands-on projects across semiconductor process characterization and control,
device physics, TCAD, reliability, RTL and ASIC design, AI hardware, and control systems. Each folder
holds the code, a results figure, and a written report.

## Featured: AI hardware

| Project | Tools | Key result |
| --- | --- | --- |
| [Sparsity-Aware CNN Accelerator for Wafer-Map Defect Classification](sparse-conv-accelerator) ([full repo](https://github.com/izaiah-thigpen/tt-sparse-conv)) | SystemVerilog, LibreLane/OpenROAD, SKY130, OpenSTA, cocotb, Vivado (Zynq), PyTorch, KiCad | Zero-skipping MAC taped out on SkyWater 130 nm through Tiny Tapeout (2,690 cells, 50 MHz). Gate-level power: 23 % lower MAC dynamic power at 50 % zeros, 66 % at 90 %. FPGA version bit-exact on all 180 test maps |

## Fab process & metrology

| Project | Tools | Key result |
| --- | --- | --- |
| [Thermal Oxide Variation Characterization](oxidation) | JMP, Python, Filmetrics | Variance decomposition into within-wafer / wafer-to-wafer / position components. Gravity-aligned vertical gradient in 24/24 wafers; one boat slot out of control in two independent runs. JMP and Python agree to 7 significant figures |
| [Photoresist Contrast Curve (AZ1512)](photoresist-contrast) | Contact aligner, Filmetrics, Python | γ = 1.98, dose-to-clear E₀ = 48.6 mJ/cm² across 12 wafers; 5.7 % coat uniformity, 19 % wafer-to-wafer dose spread, 2.2× exposure margin |
| [Quantum-Dot NMOS PDK (TCAD)](tcad-nmos-pdk) | Synopsys Sentaurus | Four-mask NMOS flow simulated end to end in SProcess/SDevice; Workbench DoE swept gate-oxide thickness and doping, extracting V<sub>t</sub>, SS, g<sub>m</sub>, I<sub>d</sub> across process corners |
| [Wafer Process SPC & Yield Excursion](wafer-spc) | Python | I-MR charts on six parameters over 5,000 wafers; the 7 defective wafers share an excursion signature — pressure −2.3σ, temperature and etch rate +1.4σ |

## Devices, reliability & design

| Project | Tools | Key result |
| --- | --- | --- |
| [Diode & LED I–V Characterization](diode-iv) | Python | Shockley fits (R² > 0.98) across five devices; near-ideal silicon junctions (n = 1.11–1.30, V<sub>on</sub> ≈ 0.75 V) separated from recombination-dominated LEDs (n = 1.66–2.44, V<sub>on</sub> = 1.8–2.0 V) |
| [Reliability Life-Data (Censored Weibull)](reliability-weibull) | Python, SciPy | Censored MLE on 3,000 units (60 % censored): β = 1.85 wear-out, η = 181 h, B10 = 54 h; Weibull preferred over lognormal by AIC, validated against Kaplan–Meier |
| [UART Transceiver](uart-verilog) | Verilog, Icarus, Vivado | Parameterized 8-N-1 UART with 16× oversampling and 3-sample majority vote; self-checking loopback passes 512 bytes with 0 errors, decodes correctly at ±3 % baud mismatch |
| [DC Motor PID Controller](pid-motor-control) | MATLAB | 6.2 % overshoot, 38 ms rise, 96 ms settling, zero steady-state error; 1.0 % dip under step load torque with full recovery, versus open-loop droop to ~860 rpm |
| [CMOS Op-Amp (SKY130)](opamp-cmos) | Cadence Virtuoso | Two-stage Miller-compensated op-amp on the SKY130 open PDK |

## Tools & skills

**Statistical / process:** JMP (JSL scripting, REML variance components, process
capability, control charts), Python (NumPy, pandas, SciPy, Matplotlib), DOE,
SPC/APC, gauge R&R, process capability, censored-MLE life-data analysis

**Process & device:** Synopsys Sentaurus TCAD (SProcess, SDevice, Workbench),
thermal oxidation, photolithography, Filmetrics reflectometry, Deal–Grove
modelling, PDK development

**Design:** SystemVerilog/Verilog RTL, cocotb and self-checking verification (Icarus,
Vivado), RTL-to-GDS (Yosys, LibreLane/OpenROAD), static timing and gate-level power

# Thermal Oxidation Process Characterization

Two-condition study (900 °C and 1100 °C, wet, 60 min) of SiO₂ growth on silicon,
from 160 ellipsometry measurements across 16 wafers.

**Highlights**
- Python/NumPy pipeline that screens measurement goodness-of-fit to reject invalid data.
- Mean oxide grew 909 → 4160 Å (4.6×) with temperature; apparent activation energy ≈ 1.06 eV.
- Within-wafer non-uniformity collapsed 11.9% → 1.2% (reaction- → diffusion-limited).
- Benchmarked to the Deal–Grove model; 900 °C within ~5%, 1100 °C ~30% below (traced to sub-standard steam pressure, ruling out ramp effects by simulation).

**Files**
- `oxide_temperature_study.py` — two-condition comparison (primary)
- `oxide_drive_analysis.py` — reads the data directly from Google Drive
- `oxide_uniformity_analysis.py` — single-condition SPC / wafer-map view
- `oxide_temperature_study.png`, `oxide_analysis.png` — figures
- `Oxidation_Lab_Report.pdf` — one-page report

Run: `pip install numpy matplotlib pandas openpyxl requests` then `python oxide_temperature_study.py`

File: oxidation/oxide_tidy_for_JMP.csv
Run,SetpointC,Time_min,Wafer,Slot,Pt,MeasPos,FurnPos,Thk_A,GOF,Recipe,MeasDate,MetrologyOK,Flagged
900C,900,60,A00,0,1,T,Bottom,748.3,0.98784,SiO2 on Si DWP,2026-02-10,1,0
900C,900,60,A00,0,2,C,Center,905.0,0.99229,SiO2 on Si DWP,2026-02-10,1,0
900C,900,60,A00,0,3,B,Top,969.9,0.99289,SiO2 on Si DWP,2026-02-10,1,0
900C,900,60,A00,0,4,L,Right,912.7,0.99213,SiO2 on Si DWP,2026-02-10,1,0
900C,900,60,A00,0,5,R,Left,903.9,0.99183,SiO2 on Si DWP,2026-02-10,1,0
900C,900,60,A01,1,1,T,Bottom,720.5,0.98633,SiO2 on Si DWP,2026-02-10,1,0
900C,900,60,A01,1,2,C,Center,858.3,0.99125,SiO2 on Si DWP,2026-02-10,1,0
900C,900,60,A01,1,3,B,Top,896.2,0.99191,SiO2 on Si DWP,2026-02-10,1,0
900C,900,60,A01,1,4,L,Right,859.5,0.99172,SiO2 on Si DWP,2026-02-10,1,0
900C,900,60,A01,1,5,R,Left,879.3,0.99115,SiO2 on Si DWP,2026-02-10,1,0
900C,900,60,A02,2,1,T,Bottom,598.4,0.90649,SiO2 on Si DWP,2026-02-10,1,0
900C,900,60,A02,2,2,C,Center,896.6,0.99159,SiO2 on Si DWP,2026-02-10,1,0
900C,900,60,A02,2,3,B,Top,965.8,0.99291,SiO2 on Si DWP,2026-02-10,1,0
900C,900,60,A02,2,4,L,Right,902.5,0.99218,SiO2 on Si DWP,2026-02-10,1,0
900C,900,60,A02,2,5,R,Left,837.6,0.99083,SiO2 on Si DWP,2026-02-10,1,0
900C,900,60,A03,3,1,T,Bottom,857.5,0.99134,SiO2 on Si DWP,2026-02-10,1,0
900C,900,60,A03,3,2,C,Center,944.5,0.99275,SiO2 on Si DWP,2026-02-10,1,0
900C,900,60,A03,3,3,B,Top,955.5,0.99308,SiO2 on Si DWP,2026-02-10,1,0
900C,900,60,A03,3,4,L,Right,889.3,0.99102,SiO2 on Si DWP,2026-02-10,1,0
900C,900,60,A03,3,5,R,Left,919.3,0.99244,SiO2 on Si DWP,2026-02-10,1,0
900C,900,60,A04,4,1,T,Bottom,682.2,0.98821,SiO2 on Si DWP,2026-02-10,1,0
900C,900,60,A04,4,2,C,Center,890.1,0.99307,SiO2 on Si DWP,2026-02-10,1,0
900C,900,60,A04,4,3,B,Top,902.9,0.99359,SiO2 on Si DWP,2026-02-10,1,0
900C,900,60,A04,4,4,L,Right,891.3,0.99245,SiO2 on Si DWP,2026-02-10,1,0
900C,900,60,A04,4,5,R,Left,849.4,0.99252,SiO2 on Si DWP,2026-02-10,1,0
900C,900,60,A05,5,1,T,Bottom,796.2,0.99054,SiO2 on Si DWP,2026-02-10,1,1
900C,900,60,A05,5,2,C,Center,1254.7,0.99548,SiO2 on Si DWP,2026-02-10,1,1
900C,900,60,A05,5,3,B,Top,1253.6,0.99579,SiO2 on Si DWP,2026-02-10,1,1
900C,900,60,A05,5,4,L,Right,1034.9,0.99415,SiO2 on Si DWP,2026-02-10,1,1
900C,900,60,A05,5,5,R,Left,1066.7,0.9946,SiO2 on Si DWP,2026-02-10,1,1
900C,900,60,A06,6,1,T,Bottom,731.2,0.98944,SiO2 on Si DWP,2026-02-10,1,0
900C,900,60,A06,6,2,C,Center,978.5,0.99364,SiO2 on Si DWP,2026-02-10,1,0
900C,900,60,A06,6,3,B,Top,1010.7,0.9937,SiO2 on Si DWP,2026-02-10,1,0
900C,900,60,A06,6,4,L,Right,947.4,0.99338,SiO2 on Si DWP,2026-02-10,1,0
900C,900,60,A06,6,5,R,Left,888.8,0.99263,SiO2 on Si DWP,2026-02-10,1,0
900C,900,60,A07,7,1,T,Bottom,639.0,0.98182,SiO2 on Si DWP,2026-02-10,1,0
900C,900,60,A07,7,2,C,Center,825.4,0.99138,SiO2 on Si DWP,2026-02-10,1,0
900C,900,60,A07,7,3,B,Top,903.6,0.9924,SiO2 on Si DWP,2026-02-10,1,0
900C,900,60,A07,7,4,L,Right,947.2,0.99268,SiO2 on Si DWP,2026-02-10,1,0
900C,900,60,A07,7,5,R,Left,803.2,0.9901,SiO2 on Si DWP,2026-02-10,1,0
900C,900,60,A08,8,1,T,Bottom,656.0,1.5787,Si02_dwp,2026-02-17,0,0
900C,900,60,A08,8,2,C,Center,687.2,1.604,Si02_dwp,2026-02-17,0,0
900C,900,60,A08,8,3,B,Top,714.8,1.783,Si02_dwp,2026-02-17,0,0
900C,900,60,A08,8,4,L,Right,740.9,1.6527,Si02_dwp,2026-02-17,0,0
900C,900,60,A08,8,5,R,Left,683.1,1.5981,Si02_dwp,2026-02-17,0,0
900C,900,60,A09,9,1,T,Bottom,688.5,1.3484,Si02_dwp,2026-02-17,0,0
900C,900,60,A09,9,2,C,Center,709.5,1.4,Si02_dwp,2026-02-17,0,0
900C,900,60,A09,9,3,B,Top,748.9,1.5678,Si02_dwp,2026-02-17,0,0
900C,900,60,A09,9,4,L,Right,687.5,1.5447,Si02_dwp,2026-02-17,0,0
900C,900,60,A09,9,5,R,Left,680.4,1.5448,Si02_dwp,2026-02-17,0,0
900C,900,60,A10,10,1,T,Bottom,692.0,1.6843,Si02_dwp,2026-02-17,0,0
900C,900,60,A10,10,2,C,Center,720.1,2.0121,Si02_dwp,2026-02-17,0,0
900C,900,60,A10,10,3,B,Top,730.0,1.978,Si02_dwp,2026-02-17,0,0
900C,900,60,A10,10,4,L,Right,751.7,1.7091,Si02_dwp,2026-02-17,0,0
900C,900,60,A10,10,5,R,Left,715.9,1.7117,Si02_dwp,2026-02-17,0,0
900C,900,60,A11,11,1,T,Bottom,719.9,1.3537,Si02_dwp,2026-02-17,0,0
900C,900,60,A11,11,2,C,Center,764.8,1.4408,Si02_dwp,2026-02-17,0,0
900C,900,60,A11,11,3,B,Top,740.6,1.676,Si02_dwp,2026-02-17,0,0
900C,900,60,A11,11,4,L,Right,760.9,1.5394,Si02_dwp,2026-02-17,0,0
900C,900,60,A11,11,5,R,Left,713.5,1.58,Si02_dwp,2026-02-17,0,0
900C,900,60,A12,12,1,T,Bottom,705.6,0.98902,SiO2 on Si DWP,2026-02-10,1,0
900C,900,60,A12,12,2,C,Center,780.2,0.99398,SiO2 on Si DWP,2026-02-10,1,0
900C,900,60,A12,12,3,B,Top,851.6,0.99477,SiO2 on Si DWP,2026-02-10,1,0
900C,900,60,A12,12,4,L,Right,786.8,0.99436,SiO2 on Si DWP,2026-02-10,1,0
900C,900,60,A12,12,5,R,Left,761.8,0.9937,SiO2 on Si DWP,2026-02-10,1,0
900C,900,60,A13,13,1,T,Bottom,721.6,0.98729,SiO2 on Si DWP,2026-02-10,1,0
900C,900,60,A13,13,2,C,Center,902.8,0.99447,SiO2 on Si DWP,2026-02-10,1,0
900C,900,60,A13,13,3,B,Top,934.4,0.99472,SiO2 on Si DWP,2026-02-10,1,0
900C,900,60,A13,13,4,L,Right,858.8,0.99436,SiO2 on Si DWP,2026-02-10,1,0
900C,900,60,A13,13,5,R,Left,777.1,0.99285,SiO2 on Si DWP,2026-02-10,1,0
900C,900,60,A14,14,1,T,Bottom,746.5,0.99215,SiO2 on Si DWP,2026-02-10,1,0
900C,900,60,A14,14,2,C,Center,863.5,0.99386,SiO2 on Si DWP,2026-02-10,1,0
900C,900,60,A14,14,3,B,Top,914.0,0.99442,SiO2 on Si DWP,2026-02-10,1,0
900C,900,60,A14,14,4,L,Right,868.5,0.99348,SiO2 on Si DWP,2026-02-10,1,0
900C,900,60,A14,14,5,R,Left,782.4,0.99263,SiO2 on Si DWP,2026-02-10,1,0
900C,900,60,A15,15,1,T,Bottom,1202.4,0.99604,SiO2 on Si DWP,2026-02-10,1,1
900C,900,60,A15,15,2,C,Center,1314.0,0.99655,SiO2 on Si DWP,2026-02-10,1,1
900C,900,60,A15,15,3,B,Top,1257.9,0.99639,SiO2 on Si DWP,2026-02-10,1,1
900C,900,60,A15,15,4,L,Right,1330.3,0.99624,SiO2 on Si DWP,2026-02-10,1,1
900C,900,60,A15,15,5,R,Left,1169.9,0.99592,SiO2 on Si DWP,2026-02-10,1,1
1100C,1100,60,A00,0,1,T,Bottom,4333.9,0.97953,SiO2 on Si,2026-02-24,0,0
1100C,1100,60,A00,0,2,C,Center,4336.9,0.97684,SiO2 on Si,2026-02-24,0,0
1100C,1100,60,A00,0,3,B,Top,4338.7,0.97415,SiO2 on Si,2026-02-24,0,0
1100C,1100,60,A00,0,4,L,Right,4337.6,0.97239,SiO2 on Si,2026-02-24,0,0
1100C,1100,60,A00,0,5,R,Left,4337.2,0.97093,SiO2 on Si,2026-02-24,0,0
1100C,1100,60,A01,1,1,T,Bottom,4310.8,0.96909,SiO2 on Si,2026-02-24,0,0
1100C,1100,60,A01,1,2,C,Center,4309.7,0.96181,SiO2 on Si,2026-02-24,0,0
1100C,1100,60,A01,1,3,B,Top,4325.4,0.95717,SiO2 on Si,2026-02-24,0,0
1100C,1100,60,A01,1,4,L,Right,4320.2,0.95798,SiO2 on Si,2026-02-24,0,0
1100C,1100,60,A01,1,5,R,Left,4311.3,0.95486,SiO2 on Si,2026-02-24,0,0
1100C,1100,60,A02,2,1,T,Bottom,4308.7,0.9447,SiO2 on Si,2026-02-24,0,0
1100C,1100,60,A02,2,2,C,Center,4339.0,0.94517,SiO2 on Si,2026-02-24,0,0
1100C,1100,60,A02,2,3,B,Top,4348.7,0.94184,SiO2 on Si,2026-02-24,0,0
1100C,1100,60,A02,2,4,L,Right,4329.9,0.93808,SiO2 on Si,2026-02-24,0,0
1100C,1100,60,A02,2,5,R,Left,4340.8,0.93413,SiO2 on Si,2026-02-24,0,0
1100C,1100,60,A03,3,1,T,Bottom,4299.3,0.93166,SiO2 on Si,2026-02-24,0,0
1100C,1100,60,A03,3,2,C,Center,4300.5,0.92829,SiO2 on Si,2026-02-24,0,0
1100C,1100,60,A03,3,3,B,Top,4310.9,0.93063,SiO2 on Si,2026-02-24,0,0
1100C,1100,60,A03,3,4,L,Right,4305.6,0.92209,SiO2 on Si,2026-02-24,0,0
1100C,1100,60,A03,3,5,R,Left,4302.8,0.9218,SiO2 on Si,2026-02-24,0,0
1100C,1100,60,A04,4,1,T,Bottom,4181.1,0.98828,Si02_dwp,2026-02-17,1,0
1100C,1100,60,A04,4,2,C,Center,4227.1,0.98671,Si02_dwp,2026-02-17,1,0
1100C,1100,60,A04,4,3,B,Top,4240.8,0.986,Si02_dwp,2026-02-17,1,0
1100C,1100,60,A04,4,4,L,Right,4234.9,0.98693,Si02_dwp,2026-02-17,1,0
1100C,1100,60,A04,4,5,R,Left,4244.6,0.98655,Si02_dwp,2026-02-17,1,0
1100C,1100,60,A05,5,1,T,Bottom,4164.3,0.98761,Si02_dwp,2026-02-17,1,0
1100C,1100,60,A05,5,2,C,Center,4196.7,0.98757,Si02_dwp,2026-02-17,1,0
1100C,1100,60,A05,5,3,B,Top,4236.6,0.98719,Si02_dwp,2026-02-17,1,0
1100C,1100,60,A05,5,4,L,Right,4209.8,0.98773,Si02_dwp,2026-02-17,1,0
1100C,1100,60,A05,5,5,R,Left,4232.4,0.98673,Si02_dwp,2026-02-17,1,0
1100C,1100,60,A06,6,1,T,Bottom,4125.1,0.98777,Si02_dwp,2026-02-17,1,0
1100C,1100,60,A06,6,2,C,Center,4149.8,0.98782,Si02_dwp,2026-02-17,1,0
1100C,1100,60,A06,6,3,B,Top,4175.9,0.98791,Si02_dwp,2026-02-17,1,0
1100C,1100,60,A06,6,4,L,Right,4157.1,0.98833,Si02_dwp,2026-02-17,1,0
1100C,1100,60,A06,6,5,R,Left,4168.2,0.98827,Si02_dwp,2026-02-17,1,0
1100C,1100,60,A07,7,1,T,Bottom,4134.7,0.98883,Si02_dwp,2026-02-17,1,0
1100C,1100,60,A07,7,2,C,Center,4142.3,0.98851,Si02_dwp,2026-02-17,1,0
1100C,1100,60,A07,7,3,B,Top,4189.0,0.98797,Si02_dwp,2026-02-17,1,0
1100C,1100,60,A07,7,4,L,Right,4154.1,0.98859,Si02_dwp,2026-02-17,1,0
1100C,1100,60,A07,7,5,R,Left,4157.5,0.98845,Si02_dwp,2026-02-17,1,0
1100C,1100,60,A08,8,1,T,Bottom,4134.5,0.98966,Si02_dwp,2026-02-17,1,0
1100C,1100,60,A08,8,2,C,Center,4190.7,0.98951,Si02_dwp,2026-02-17,1,0
1100C,1100,60,A08,8,3,B,Top,4194.6,0.98917,Si02_dwp,2026-02-17,1,0
1100C,1100,60,A08,8,4,L,Right,4183.6,0.98972,Si02_dwp,2026-02-17,1,0
1100C,1100,60,A08,8,5,R,Left,4170.8,0.98944,Si02_dwp,2026-02-17,1,0
1100C,1100,60,A09,9,1,T,Bottom,4097.1,0.98954,Si02_dwp,2026-02-17,1,0
1100C,1100,60,A09,9,2,C,Center,4119.3,0.98936,Si02_dwp,2026-02-17,1,0
1100C,1100,60,A09,9,3,B,Top,4158.0,0.98971,Si02_dwp,2026-02-17,1,0
1100C,1100,60,A09,9,4,L,Right,4137.5,0.98964,Si02_dwp,2026-02-17,1,0
1100C,1100,60,A09,9,5,R,Left,4147.0,0.98896,Si02_dwp,2026-02-17,1,0
1100C,1100,60,A10,10,1,T,Bottom,4124.2,0.9867,Si02_dwp,2026-02-17,1,0
1100C,1100,60,A10,10,2,C,Center,4126.1,0.98913,Si02_dwp,2026-02-17,1,0
1100C,1100,60,A10,10,3,B,Top,4162.1,0.9897,Si02_dwp,2026-02-17,1,0
1100C,1100,60,A10,10,4,L,Right,4135.5,0.98926,Si02_dwp,2026-02-17,1,0
1100C,1100,60,A10,10,5,R,Left,4143.3,0.9896,Si02_dwp,2026-02-17,1,0
1100C,1100,60,A11,11,1,T,Bottom,4073.5,0.98862,Si02_dwp,2026-02-17,1,0
1100C,1100,60,A11,11,2,C,Center,4088.7,0.98888,Si02_dwp,2026-02-17,1,0
1100C,1100,60,A11,11,3,B,Top,4127.3,0.98873,Si02_dwp,2026-02-17,1,0
1100C,1100,60,A11,11,4,L,Right,4097.3,0.98865,Si02_dwp,2026-02-17,1,0
1100C,1100,60,A11,11,5,R,Left,4120.0,0.98848,Si02_dwp,2026-02-17,1,0
1100C,1100,60,A12,12,1,T,Bottom,4152.0,0.98657,Si02_dwp,2026-02-17,1,0
1100C,1100,60,A12,12,2,C,Center,4105.3,0.98846,Si02_dwp,2026-02-17,1,0
1100C,1100,60,A12,12,3,B,Top,4155.9,0.98778,Si02_dwp,2026-02-17,1,0
1100C,1100,60,A12,12,4,L,Right,4105.9,0.98798,Si02_dwp,2026-02-17,1,0
1100C,1100,60,A12,12,5,R,Left,4120.9,0.98803,Si02_dwp,2026-02-17,1,0
1100C,1100,60,A13,13,1,T,Bottom,4072.4,0.98778,Si02_dwp,2026-02-17,1,0
1100C,1100,60,A13,13,2,C,Center,4118.1,0.98797,Si02_dwp,2026-02-17,1,0
1100C,1100,60,A13,13,3,B,Top,4200.2,0.98697,Si02_dwp,2026-02-17,1,0
1100C,1100,60,A13,13,4,L,Right,4136.8,0.98781,Si02_dwp,2026-02-17,1,0
1100C,1100,60,A13,13,5,R,Left,4147.8,0.98794,Si02_dwp,2026-02-17,1,0
1100C,1100,60,A14,14,1,T,Bottom,4044.3,0.98746,Si02_dwp,2026-02-17,1,0
1100C,1100,60,A14,14,2,C,Center,4089.1,0.98605,Si02_dwp,2026-02-17,1,0
1100C,1100,60,A14,14,3,B,Top,4141.9,0.98808,Si02_dwp,2026-02-17,1,0
1100C,1100,60,A14,14,4,L,Right,4078.2,0.98782,Si02_dwp,2026-02-17,1,0
1100C,1100,60,A14,14,5,R,Left,4116.8,0.98793,Si02_dwp,2026-02-17,1,0
1100C,1100,60,A15,15,1,T,Bottom,4124.0,0.98771,Si02_dwp,2026-02-17,1,1
1100C,1100,60,A15,15,2,C,Center,4237.9,0.98626,Si02_dwp,2026-02-17,1,1
1100C,1100,60,A15,15,3,B,Top,4583.9,0.9806,Si02_dwp,2026-02-17,1,1
1100C,1100,60,A15,15,4,L,Right,4503.0,0.97709,Si02_dwp,2026-02-17,1,1
1100C,1100,60,A15,15,5,R,Left,4239.5,0.98582,Si02_dwp,2026-02-17,1,1

File: oxidation/wafer_uniformity.csv
Run,Slot,mean,std,min,max,NU_halfrange_pct,NU_1sigma_pct,Bottom,Center,Left,Right,Top,V_TopMinusBottom_A,V_pct,H_LeftMinusRight_A,Target_A,Resid_A,Resid_pct,Flagged
1100C,4,4225.7,25.79,4181.1,4244.6,0.75,0.61,4181.1,4227.1,4244.6,4234.9,4240.8,59.7,1.41,9.7,6421.14,-2195.44,-34.19,False
1100C,5,4207.96,29.39,4164.3,4236.6,0.86,0.7,4164.3,4196.7,4232.4,4209.8,4236.6,72.3,1.72,22.6,6421.14,-2213.18,-34.47,False
1100C,6,4155.22,19.6,4125.1,4175.9,0.61,0.47,4125.1,4149.8,4168.2,4157.1,4175.9,50.8,1.22,11.1,6421.14,-2265.92,-35.29,False
1100C,7,4155.52,20.83,4134.7,4189.0,0.65,0.5,4134.7,4142.3,4157.5,4154.1,4189.0,54.3,1.31,3.4,6421.14,-2265.62,-35.28,False
1100C,8,4174.84,24.3,4134.5,4194.6,0.72,0.58,4134.5,4190.7,4170.8,4183.6,4194.6,60.1,1.44,-12.8,6421.14,-2246.3,-34.98,False
1100C,9,4131.78,24.03,4097.1,4158.0,0.74,0.58,4097.1,4119.3,4147.0,4137.5,4158.0,60.9,1.47,9.5,6421.14,-2289.36,-35.65,False
1100C,10,4138.24,15.39,4124.2,4162.1,0.46,0.37,4124.2,4126.1,4143.3,4135.5,4162.1,37.9,0.92,7.8,6421.14,-2282.9,-35.55,False
1100C,11,4101.36,22.21,4073.5,4127.3,0.66,0.54,4073.5,4088.7,4120.0,4097.3,4127.3,53.8,1.31,22.7,6421.14,-2319.78,-36.13,False
1100C,12,4128.0,24.54,4105.3,4155.9,0.61,0.59,4152.0,4105.3,4120.9,4105.9,4155.9,3.9,0.09,15.0,6421.14,-2293.14,-35.71,False
1100C,13,4135.06,46.43,4072.4,4200.2,1.55,1.12,4072.4,4118.1,4147.8,4136.8,4200.2,127.8,3.09,11.0,6421.14,-2286.08,-35.6,False
1100C,14,4094.06,37.28,4044.3,4141.9,1.19,0.91,4044.3,4089.1,4116.8,4078.2,4141.9,97.6,2.38,38.6,6421.14,-2327.08,-36.24,False
1100C,15,4337.66,195.71,4124.0,4583.9,5.3,4.51,4124.0,4237.9,4239.5,4503.0,4583.9,459.9,10.6,-263.5,6421.14,-2083.48,-32.45,True
900C,0,887.96,82.73,748.3,969.9,12.48,9.32,748.3,905.0,903.9,912.7,969.9,221.6,24.96,-8.8,1352.9,-464.94,-34.37,False
900C,1,842.76,70.11,720.5,896.2,10.42,8.32,720.5,858.3,879.3,859.5,896.2,175.7,20.85,19.8,1352.9,-510.14,-37.71,False
900C,2,840.18,142.58,598.4,965.8,21.86,16.97,598.4,896.6,837.6,902.5,965.8,367.4,43.73,-64.9,1352.9,-512.72,-37.9,False
900C,3,913.22,40.25,857.5,955.5,5.37,4.41,857.5,944.5,919.3,889.3,955.5,98.0,10.73,30.0,1352.9,-439.68,-32.5,False
900C,4,843.18,92.25,682.2,902.9,13.09,10.94,682.2,890.1,849.4,891.3,902.9,220.7,26.17,-41.9,1352.9,-509.72,-37.68,False
900C,5,1081.22,189.34,796.2,1254.7,21.2,17.51,796.2,1254.7,1066.7,1034.9,1253.6,457.4,42.3,31.8,1352.9,-271.68,-20.08,True
900C,6,911.32,110.27,731.2,1010.7,15.33,12.1,731.2,978.5,888.8,947.4,1010.7,279.5,30.67,-58.6,1352.9,-441.58,-32.64,False
900C,7,823.68,118.5,639.0,947.2,18.71,14.39,639.0,825.4,803.2,947.2,903.6,264.6,32.12,-144.0,1352.9,-529.22,-39.12,False
900C,12,777.2,52.44,705.6,851.6,9.39,6.75,705.6,780.2,761.8,786.8,851.6,146.0,18.79,-25.0,1352.9,-575.7,-42.55,False
900C,13,838.94,88.29,721.6,934.4,12.68,10.52,721.6,902.8,777.1,858.8,934.4,212.8,25.37,-81.7,1352.9,-513.96,-37.99,False
900C,14,834.98,68.51,746.5,914.0,10.03,8.2,746.5,863.5,782.4,868.5,914.0,167.5,20.06,-86.1,1352.9,-517.92,-38.28,False
900C,15,1254.9,69.22,1169.9,1330.3,6.39,5.52,1202.4,1314.0,1169.9,1330.3,1257.9,55.5,4.42,-160.4,1352.9,-98.0,-7.24,True
